Repository: louis-yucchetti/Solar-Cells-Modelling-kits

File: Solar Cells Modelling kits/Projects/Cells_Models/CZTS based solar cell/Optical Data/CZTSe_IMEC.abs
Optical absorption of Cu2ZnSnSe4 (CZTSe) (Eg=1.0 eV)	
Refractive index extraction and thickness optimization of Cu2ZnSnSe4 thin film solar cells,
H. ElAnzeery, O. El Daif, M. Buffière, S. Oueslati, K. Ben Messaoud, D. Agten, G. Brammertz, R. Guindi, B. Kniknie, M. Meuris, et al., Physica Status Solidi (a) 212(9), pp. 1984–1990, 2015.
lambda (nm)	alpha (1/m)
400	5462000
410	5378000
420	5366000
430	5326000
440	5387000
450	5301000
460	5278000
470	5286000
480	5248000
490	5234000
500	5188000
510	5167000
520	5192000
530	5190000
540	5189000
550	5207000
560	5183000
570	5228000
580	5235000
590	5228000
600	5266000
610	5296000
620	5295000
630	5342000
640	5334000
650	5373000
660	5394000
670	5432000
680	5098000
690	5173000
700	5196000
710	5176000
720	5219000
730	5203000
740	5250000
750	5245000
760	5247000
770	5369000
780	5276000
790	5308000
800	5261000
810	5276000
820	5231000
830	5215000
840	5206000
850	5178000
860	5179000
870	5133000
880	5102000
890	5023000
900	4938000
910	4921000
920	4826000
930	4771000
940	4674000
950	4574000
960	4515000
970	4396000
980	4322000
990	4213000
1000	4120000
1010	4022000
1020	3920000
1030	3826000
1040	3738000
1050	3633000
1060	3518000
1070	3431000
1080	3315000
1090	3176000
1100	3040000
1110	2757000
1120	2612000
1130	2455000
1140	2334000
1150	2140000
1160	1955000
1170	1811000
1180	1646000
1190	1462000
1200	1278000
1210	1089000
1220	899500
1230	721100
1240	552200
1250	423600
1260	312000
1270	236600
1280	171000
1290	125500
1300	84530
1310	61780
1320	37960
1330	29800
1340	18630
1350	11780
1360	0
1370	0
1380	0
1390	0
1400	0
